Repository: mseaberg/lcls_beamline_toolbox

# lcls_beamline_toolbox

## Examples:

Open a jupyter notebook and navigate to the lcls_beamline_toolbox/scripts directory. This directory includes a number of examples that will eventually be well-documented.

File: lcls_beamline_toolbox/xrayinteraction/data/SiO2_HXR.csv
SiO2,Density=2.2,
"Energy(eV),","Delta,",Beta
1000,0.000447339,6.96E-05
1006.83929,0.000441342,6.79E-05
1013.7254,0.000435423,6.62E-05
1020.65863,0.000429573,6.45E-05
1027.63916,0.000423793,6.29E-05
1034.66748,0.000418089,6.14E-05
1041.7439,0.000412452,5.98E-05
1048.86877,0.00040689,5.83E-05
1056.04236,0.000401381,5.69E-05
1063.26489,0.000395944,5.55E-05
1070.53687,0.000390568,5.41E-05
1077.85852,0.000385253,5.27E-05
1085.23035,0.000380008,5.14E-05
1092.65271,0.000374815,5.01E-05
1100.12561,0.000369691,4.89E-05
1107.64966,0.000364633,4.77E-05
1115.22534,0.000359645,4.65E-05
1122.85266,0.000354721,4.53E-05
1130.5321,0.000349861,4.42E-05
1138.26428,0.000345066,4.31E-05
1146.04919,0.000340329,4.21E-05
1153.88745,0.000335656,4.10E-05
1161.77917,0.000331041,4.00E-05
1169.72498,0.000326486,3.90E-05
1177.7251,0.000321991,3.81E-05
1185.77979,0.000317552,3.71E-05
1193.88977,0.000313174,3.62E-05
1202.05518,0.000308847,3.53E-05
1210.27637,0.00030458,3.45E-05
1218.55383,0.000300367,3.36E-05
1226.88794,0.000296208,3.28E-05
1235.27893,0.000292105,3.20E-05
1243.72742,0.000288052,3.12E-05
1252.23364,0.000284056,3.04E-05
1260.7981,0.000280108,2.97E-05
1269.42114,0.000276213,2.89E-05
1278.10303,0.000272365,2.82E-05
1286.84436,0.000268567,2.75E-05
1295.64551,0.000264819,2.68E-05
1304.50684,0.000261113,2.62E-05
1313.42871,0.00025746,2.55E-05
1322.41162,0.000253848,2.49E-05
1331.45605,0.000250286,2.43E-05
1340.56238,0.000246768,2.36E-05
1349.73083,0.000243294,2.31E-05
1358.96204,0.000239868,2.25E-05
1368.25647,0.00023648,2.19E-05
1377.61438,0.000233139,2.14E-05
1387.03625,0.000229838,2.08E-05
1396.52258,0.00022658,2.03E-05
1406.07397,0.000223363,1.98E-05
1415.69043,0.000220185,1.93E-05
1425.3728,0.00021705,1.88E-05
1435.12146,0.000213949,1.84E-05
1444.93665,0.000210892,1.79E-05
1454.81897,0.00020787,1.75E-05
1464.76892,0.000204886,1.70E-05
1474.78687,0.000201941,1.66E-05
1484.87341,0.000199026,1.62E-05
1495.02893,0.000196153,1.58E-05
1505.25391,0.000193306,1.54E-05
1515.54883,0.000190498,1.50E-05
1525.91406,0.000187717,1.46E-05
1536.35034,0.000184967,1.43E-05
1546.85791,0.000182252,1.39E-05
1557.43726,0.000179556,1.35E-05
1568.08911,0.0001769,1.32E-05
1578.81384,0.000174259,1.29E-05
1589.61182,0.000171652,1.25E-05
1600.48364,0.000169068,1.22E-05
1611.42981,0.000166504,1.19E-05
1622.45081,0.000163974,1.16E-05
1633.54736,0.000161444,1.13E-05
1644.71973,0.000158952,1.10E-05
1655.96838,0.000156457,1.07E-05
1667.29419,0.000153987,1.05E-05
1678.69727,0.000151525,1.02E-05
1690.17834,0.000149058,9.95E-06
1701.73804,0.000146626,9.70E-06
1713.37671,0.000144131,9.45E-06
1725.09509,0.000141677,9.21E-06
1736.89355,0.000139148,8.97E-06
1748.77258,0.000136609,8.74E-06
1760.73303,0.000134009,8.52E-06
1772.77527,0.000131245,8.30E-06
1784.89978,0.000128532,8.09E-06
1797.10718,0.000125084,7.88E-06
1809.39832,0.000121684,7.68E-06
1821.77332,0.000110649,7.48E-06
1834.23291,9.37E-05,7.29E-06
1846.77783,0.000112167,2.39E-05
1859.40845,0.000114257,2.33E-05
1872.12561,0.000114862,2.28E-05
1884.92969,0.00011536,2.23E-05
1897.82117,0.000115263,2.17E-05
1910.80103,0.000114778,2.12E-05
1923.86963,0.000114205,2.07E-05
1937.02759,0.000113384,2.02E-05
1950.27539,0.000112563,1.98E-05
1963.61401,0.000111597,1.93E-05
1977.0437,0.000110619,1.88E-05
1990.56543,0.000109593,1.84E-05
2004.17944,0.000108529,1.80E-05
2017.8866,0.000107462,1.76E-05
2031.6875,0.00010635,1.71E-05
2045.58301,0.000105248,1.67E-05
2059.57349,0.000104118,1.63E-05
2073.65942,0.000102991,1.60E-05
2087.8418,0.000101858,1.56E-05
2102.12109,0.000100719,1.52E-05
2116.49829,9.96E-05,1.48E-05
2130.97363,9.84E-05,1.45E-05
2145.5481,9.73E-05,1.41E-05
2160.22217,9.62E-05,1.38E-05
2174.99634,9.50E-05,1.35E-05
2189.87207,9.39E-05,1.31E-05
2204.84912,9.28E-05,1.28E-05
2219.92871,9.17E-05,1.25E-05
2235.11157,9.06E-05,1.22E-05
2250.39819,8.95E-05,1.19E-05
2265.78931,8.84E-05,1.16E-05
2281.28564,8.73E-05,1.14E-05
2296.88818,8.62E-05,1.11E-05
2312.59717,8.52E-05,1.08E-05
2328.41406,8.41E-05,1.05E-05
2344.33862,8.31E-05,1.03E-05
2360.37231,8.20E-05,1.00E-05
2376.51562,8.10E-05,9.80E-06
2392.76929,8.00E-05,9.56E-06
2409.13403,7.90E-05,9.32E-06
2425.61108,7.80E-05,9.10E-06
2442.20068,7.70E-05,8.87E-06
2458.90356,7.60E-05,8.66E-06
2475.7207,7.50E-05,8.45E-06
2492.65283,7.41E-05,8.24E-06
2509.70093,7.31E-05,8.04E-06
2526.86548,7.22E-05,7.84E-06
2544.14746,7.12E-05,7.65E-06
2561.54785,7.03E-05,7.46E-06
2579.06689,6.94E-05,7.27E-06
2596.70605,6.85E-05,7.10E-06
2614.46582,6.76E-05,6.92E-06
2632.34692,6.68E-05,6.75E-06
2650.35034,6.59E-05,6.58E-06
2668.47681,6.50E-05,6.42E-06
2686.72754,6.42E-05,6.26E-06
2705.10278,6.33E-05,6.11E-06
2723.60376,6.25E-05,5.95E-06
2742.23145,6.17E-05,5.81E-06
2760.98633,6.09E-05,5.66E-06
2779.86963,6.01E-05,5.52E-06
2798.88208,5.93E-05,5.38E-06
2818.02441,5.85E-05,5.25E-06
2837.29761,5.77E-05,5.12E-06
2856.70288,5.70E-05,4.99E-06
2876.24072,5.62E-05,4.87E-06
2895.91211,5.55E-05,4.75E-06
2915.71826,5.47E-05,4.63E-06
2935.65991,5.40E-05,4.51E-06
2955.73755,5.33E-05,4.40E-06
2975.95288,5.26E-05,4.29E-06
2996.3064,5.19E-05,4.18E-06
3016.79907,5.12E-05,4.08E-06
3037.43164,5.05E-05,3.97E-06
3058.20581,4.98E-05,3.87E-06
3079.12183,4.92E-05,3.78E-06
3100.18091,4.85E-05,3.68E-06
3121.38379,4.79E-05,3.59E-06
3142.73218,4.72E-05,3.50E-06
3164.22607,4.66E-05,3.41E-06
3185.86719,4.60E-05,3.32E-06
3207.65649,4.53E-05,3.24E-06
3229.59448,4.47E-05,3.16E-06
3251.68286,4.41E-05,3.08E-06
3273.92188,4.35E-05,3.00E-06
3296.31323,4.30E-05,2.93E-06
3318.85791,4.24E-05,2.85E-06
3341.55664,4.18E-05,2.78E-06
3364.4104,4.12E-05,2.71E-06
3387.42065,4.07E-05,2.64E-06
3410.58838,4.01E-05,2.57E-06
3433.91431,3.96E-05,2.51E-06
3457.40015,3.91E-05,2.44E-06
3481.04614,3.85E-05,2.38E-06
3504.85425,3.80E-05,2.32E-06
3528.82495,3.75E-05,2.26E-06
3552.95972,3.70E-05,2.20E-06
3577.25952,3.65E-05,2.15E-06
3601.72559,3.60E-05,2.09E-06
3626.35864,3.55E-05,2.04E-06
3651.1604,3.50E-05,1.99E-06
3676.13208,3.46E-05,1.94E-06
3701.27417,3.41E-05,1.89E-06
3726.58813,3.36E-05,1.84E-06
3752.07568,3.32E-05,1.79E-06
3777.73706,3.27E-05,1.75E-06
3803.57422,3.23E-05,1.70E-06
3829.58813,3.18E-05,1.66E-06
3855.77979,3.14E-05,1.62E-06
3882.15088,3.10E-05,1.57E-06
3908.7019,3.06E-05,1.53E-06
3935.43481,3.01E-05,1.49E-06
3962.35034,2.97E-05,1.46E-06
3989.4502,2.93E-05,1.42E-06
4016.73511,2.89E-05,1.38E-06
4044.20703,2.85E-05,1.35E-06
4071.86646,2.82E-05,1.31E-06
4099.71533,2.78E-05,1.28E-06
4127.75488,2.74E-05,1.25E-06
4155.98535,2.70E-05,1.21E-06
4184.40967,2.66E-05,1.18E-06
4213.02783,2.63E-05,1.15E-06
4241.84229,2.59E-05,1.12E-06
4270.85352,2.56E-05,1.09E-06
4300.06299,2.52E-05,1.06E-06
4329.47266,2.49E-05,1.04E-06
4359.08301,2.45E-05,1.01E-06
4388.89648,2.42E-05,9.84E-07
4418.91357,2.39E-05,9.58E-07
4449.13574,2.36E-05,9.34E-07
4479.56445,2.32E-05,9.09E-07
4510.20215,2.29E-05,8.86E-07
4541.04834,2.26E-05,8.63E-07
4572.10645,2.23E-05,8.40E-07
4603.37646,2.20E-05,8.19E-07
4634.85986,2.17E-05,7.97E-07
4666.55908,2.14E-05,7.77E-07
4698.47559,2.11E-05,7.57E-07
4730.60986,2.08E-05,7.37E-07
4762.96387,2.05E-05,7.18E-07
4795.53955,2.03E-05,6.99E-07
4828.3374,2.00E-05,6.81E-07
4861.35986,1.97E-05,6.63E-07
4894.60791,1.94E-05,6.46E-07
4928.08398,1.92E-05,6.29E-07
4961.78857,1.89E-05,6.13E-07
4995.72363,1.86E-05,5.97E-07
5029.89111,1.84E-05,5.81E-07
5064.29199,1.81E-05,5.66E-07
5098.92822,1.79E-05,5.51E-07
5133.80127,1.77E-05,5.37E-07
5168.91357,1.74E-05,5.23E-07
5204.26514,1.72E-05,5.09E-07
5239.8584,1.69E-05,4.96E-07
5275.69531,1.67E-05,4.83E-07
5311.77783,1.65E-05,4.70E-07
5348.10645,1.63E-05,4.58E-07
5384.68408,1.60E-05,4.46E-07
5421.51172,1.58E-05,4.34E-07
5458.59082,1.56E-05,4.23E-07
5495.92383,1.54E-05,4.12E-07
5533.51221,1.52E-05,4.01E-07
5571.35791,1.50E-05,3.91E-07
5609.46191,1.48E-05,3.80E-07
5647.82666,1.46E-05,3.70E-07
5686.45361,1.44E-05,3.61E-07
5725.34521,1.42E-05,3.51E-07
5764.50244,1.40E-05,3.42E-07
5803.92773,1.38E-05,3.33E-07
5843.62256,1.36E-05,3.24E-07
5883.58936,1.34E-05,3.16E-07
5923.82861,1.32E-05,3.08E-07
5964.34375,1.30E-05,3.00E-07
6005.13574,1.29E-05,2.92E-07
6046.20654,1.27E-05,2.84E-07
6087.55811,1.25E-05,2.77E-07
6129.19336,1.23E-05,2.69E-07
6171.1123,1.22E-05,2.62E-07
6213.31885,1.20E-05,2.55E-07
6255.81348,1.18E-05,2.49E-07
6298.59863,1.17E-05,2.42E-07
6341.67725,1.15E-05,2.36E-07
6385.0498,1.14E-05,2.29E-07
6428.71924,1.12E-05,2.23E-07
6472.68701,1.11E-05,2.18E-07
6516.95605,1.09E-05,2.12E-07
6561.52734,1.08E-05,2.06E-07
6606.40332,1.06E-05,2.01E-07
6651.58643,1.05E-05,1.95E-07
6697.0791,1.03E-05,1.90E-07
6742.88232,1.02E-05,1.85E-07
6788.99902,1.00E-05,1.80E-07
6835.43115,9.91E-06,1.76E-07
6882.18066,9.77E-06,1.71E-07
6929.25,9.64E-06,1.66E-07
6976.64111,9.50E-06,1.62E-07
7024.35693,9.38E-06,1.58E-07
7072.39844,9.25E-06,1.54E-07
7120.76904,9.12E-06,1.50E-07
7169.46973,9.00E-06,1.46E-07
7218.50439,8.87E-06,1.42E-07
7267.87354,8.75E-06,1.38E-07
7317.58105,8.63E-06,1.34E-07
7367.62793,8.51E-06,1.31E-07
7418.01807,8.40E-06,1.27E-07
7468.75195,8.28E-06,1.24E-07
7519.83301,8.17E-06,1.21E-07
7571.26318,8.06E-06,1.18E-07
7623.04541,7.95E-06,1.14E-07
7675.18164,7.84E-06,1.11E-07
7727.6748,7.73E-06,1.08E-07
7780.52686,7.63E-06,1.06E-07
7833.74023,7.52E-06,1.03E-07
7887.31787,7.42E-06,1.00E-07
7941.26123,7.32E-06,9.74E-08
7995.57422,7.22E-06,9.48E-08
8050.25879,7.12E-06,9.23E-08
8105.31641,7.02E-06,8.98E-08
8160.75146,6.93E-06,8.74E-08
8216.56543,6.83E-06,8.51E-08
8272.76074,6.74E-06,8.29E-08
8329.34082,6.65E-06,8.07E-08
8386.30762,6.56E-06,7.85E-08
8443.66406,6.47E-06,7.64E-08
8501.41309,6.38E-06,7.44E-08
8559.55664,6.29E-06,7.24E-08
8618.09863,6.21E-06,7.05E-08
8677.04004,6.12E-06,6.86E-08
8736.38574,6.04E-06,6.68E-08
8796.13574,5.96E-06,6.50E-08
8856.2959,5.88E-06,6.33E-08
8916.86621,5.80E-06,6.16E-08
8977.85156,5.72E-06,6.00E-08
9039.25391,5.64E-06,5.84E-08
9101.07617,5.56E-06,5.68E-08
9163.32129,5.49E-06,5.53E-08
9225.99219,5.41E-06,5.38E-08
9289.09082,5.34E-06,5.24E-08
9352.62207,5.26E-06,5.10E-08
9416.58789,5.19E-06,4.97E-08
9480.99023,5.12E-06,4.83E-08
9545.83496,5.05E-06,4.70E-08
9611.12109,4.98E-06,4.58E-08
9676.85449,4.92E-06,4.46E-08
9743.03711,4.85E-06,4.34E-08
9809.67285,4.78E-06,4.22E-08
9876.76465,4.72E-06,4.11E-08
9944.31543,4.65E-06,4.00E-08
10012.3271,4.59E-06,3.89E-08
10080.8047,4.53E-06,3.79E-08
10149.75,4.47E-06,3.69E-08
10219.168,4.40E-06,3.59E-08
10289.0596,4.34E-06,3.50E-08
10359.4297,4.29E-06,3.40E-08
10430.2803,4.23E-06,3.31E-08
10501.6162,4.17E-06,3.22E-08
10573.4404,4.11E-06,3.14E-08
10645.7559,4.06E-06,3.05E-08
10718.5654,4.00E-06,2.97E-08
10791.873,3.95E-06,2.89E-08
10865.6816,3.89E-06,2.82E-08
10939.9961,3.84E-06,2.74E-08
11014.8174,3.79E-06,2.67E-08
11090.1504,3.74E-06,2.60E-08
11166,3.69E-06,2.53E-08
11242.3682,3.64E-06,2.46E-08
11319.2578,3.59E-06,2.39E-08
11396.6738,3.54E-06,2.33E-08
11474.6191,3.49E-06,2.27E-08
11553.0977,3.44E-06,2.21E-08
11632.1123,3.39E-06,2.15E-08
11711.6689,3.35E-06,2.09E-08
11791.7686,3.30E-06,2.03E-08
11872.416,3.26E-06,1.98E-08
11953.6152,3.21E-06,1.93E-08
12035.3701,3.17E-06,1.88E-08
12117.6836,3.13E-06,1.83E-08
12200.5596,3.08E-06,1.78E-08
12284.0029,3.04E-06,1.73E-08
12368.0176,3.00E-06,1.68E-08
12452.6064,2.96E-06,1.64E-08
12537.7734,2.92E-06,1.59E-08
12623.5225,2.88E-06,1.55E-08
12709.8594,2.84E-06,1.51E-08
12796.7852,2.80E-06,1.47E-08
12884.3066,2.76E-06,1.43E-08
12972.4268,2.73E-06,1.39E-08
13061.1484,2.69E-06,1.36E-08
13150.4785,2.65E-06,1.32E-08
13240.418,2.62E-06,1.28E-08
13330.9736,2.58E-06,1.25E-08
13422.1475,2.55E-06,1.22E-08
13513.9463,2.51E-06,1.18E-08
13606.373,2.48E-06,1.15E-08
13699.4307,2.44E-06,1.12E-08
13793.125,2.41E-06,1.09E-08
13887.4609,2.38E-06,1.06E-08
13982.4414,2.34E-06,1.03E-08
14078.0713,2.31E-06,1.01E-08
14174.3555,2.28E-06,9.80E-09
14271.2988,2.25E-06,9.54E-09
14368.9043,2.22E-06,9.29E-09
14467.1777,2.19E-06,9.04E-09
14566.123,2.16E-06,8.80E-09
14665.7461,2.13E-06,8.56E-09
14766.0498,2.10E-06,8.33E-09
14867.0391,2.07E-06,8.11E-09
14968.7188,2.04E-06,7.90E-09
15071.0947,2.02E-06,7.69E-09
15174.1709,1.99E-06,7.48E-09
15277.9512,1.96E-06,7.28E-09
15382.4414,1.94E-06,7.09E-09
15487.6475,1.91E-06,6.90E-09
15593.5713,1.88E-06,6.72E-09
15700.2207,1.86E-06,6.54E-09
15807.5996,1.83E-06,6.36E-09
15915.7129,1.81E-06,6.20E-09
16024.5645,1.78E-06,6.03E-09
16134.1631,1.76E-06,5.87E-09
16244.5088,1.74E-06,5.71E-09
16355.6104,1.71E-06,5.56E-09
16467.4727,1.69E-06,5.41E-09
16580.0977,1.67E-06,5.27E-09
16693.4922,1.64E-06,5.13E-09
16807.6641,1.62E-06,5.00E-09
16922.6191,1.60E-06,4.86E-09
17038.3574,1.58E-06,4.73E-09
17154.8887,1.56E-06,4.61E-09
17272.2148,1.53E-06,4.49E-09
17390.3457,1.51E-06,4.37E-09
17509.2832,1.49E-06,4.25E-09
17629.0352,1.47E-06,4.14E-09
17749.6055,1.45E-06,4.03E-09
17871,1.43E-06,3.92E-09
17993.2246,1.41E-06,3.82E-09
18116.2871,1.39E-06,3.72E-09
18240.1914,1.38E-06,3.62E-09
18364.9414,1.36E-06,3.53E-09
18490.543,1.34E-06,3.43E-09
18617.0059,1.32E-06,3.34E-09
18744.334,1.30E-06,3.26E-09
18872.5312,1.28E-06,3.17E-09
19001.6074,1.27E-06,3.09E-09
19131.5645,1.25E-06,3.01E-09
19262.4102,1.23E-06,2.93E-09
19394.1543,1.22E-06,2.85E-09
19526.7969,1.20E-06,2.77E-09
19660.3457,1.18E-06,2.70E-09
19794.8086,1.17E-06,2.63E-09
19930.1914,1.15E-06,2.56E-09
20066.5,1.14E-06,2.50E-09
20203.7402,1.12E-06,2.43E-09
20341.9199,1.10E-06,2.37E-09
20481.0449,1.09E-06,2.31E-09
20621.123,1.08E-06,2.25E-09
20762.1562,1.06E-06,2.19E-09
20904.1562,1.05E-06,2.13E-09
21047.125,1.03E-06,2.07E-09
21191.0723,1.02E-06,2.02E-09
21336.0039,1.00E-06,1.97E-09
21481.9277,9.91E-07,1.92E-09
21628.8496,9.77E-07,1.87E-09
21776.7754,9.64E-07,1.82E-09
21925.7148,9.51E-07,1.77E-09
22075.6699,9.38E-07,1.73E-09
22226.6543,9.25E-07,1.68E-09
22378.668,9.13E-07,1.64E-09
22531.7227,9.00E-07,1.60E-09
22685.8262,8.88E-07,1.56E-09
22840.9805,8.76E-07,1.52E-09
22997.1953,8.64E-07,1.48E-09
23154.4824,8.52E-07,1.44E-09
23312.8418,8.41E-07,1.40E-09
23472.2871,8.29E-07,1.37E-09
23632.8203,8.18E-07,1.33E-09
23794.4531,8.07E-07,1.30E-09
23957.1895,7.96E-07,1.27E-09
24121.041,7.85E-07,1.23E-09
24286.0117,7.75E-07,1.20E-09
24452.1094,7.64E-07,1.17E-09
24619.3457,7.54E-07,1.14E-09
24787.7246,7.43E-07,1.11E-09
24957.2559,7.33E-07,1.09E-09
25127.9473,7.23E-07,1.06E-09
25299.8047,7.14E-07,1.03E-09
25472.8379,7.04E-07,1.01E-09
25647.0547,6.94E-07,9.83E-10
25822.4629,6.85E-07,9.58E-10
25999.0703,6.76E-07,9.34E-10
26176.8848,6.67E-07,9.11E-10
26355.918,6.57E-07,8.89E-10
26536.1738,6.49E-07,8.67E-10
26717.6621,6.40E-07,8.46E-10
26900.3945,6.31E-07,8.25E-10
27084.373,6.23E-07,8.05E-10
27269.6113,6.14E-07,7.85E-10
27456.1172,6.06E-07,7.66E-10
27643.8984,5.98E-07,7.48E-10
27832.9648,5.89E-07,7.30E-10
28023.3203,5.81E-07,7.12E-10
28214.9805,5.74E-07,6.95E-10
28407.9531,5.66E-07,6.78E-10
28602.2441,5.58E-07,6.62E-10
28797.8633,5.51E-07,6.46E-10
28994.8223,5.43E-07,6.31E-10
29193.125,5.36E-07,6.16E-10
29392.7852,5.28E-07,6.01E-10
29593.8125,5.21E-07,5.87E-10
29796.2129,5.14E-07,5.73E-10
30000,5.07E-07,5.60E-10

File: lcls_beamline_toolbox/xrayinteraction/data/SiO2_SXR.csv
SiO2,Density=2.2,
"Energy(eV),","Delta,",Beta
250,0.00578145,0.002235195
255.377594,0.005571918,0.002094541
260.87088,0.005366224,0.001962441
266.48233,0.005165584,0.001838698
272.214447,0.004970716,0.001722777
278.069885,0.004781627,0.001614088
284.0513,0.004598285,0.001512165
290.161346,0.00442091,0.00141666
296.402832,0.004249792,0.001327115
302.778564,0.004084322,0.001241798
309.291443,0.003923565,0.001161342
315.944458,0.003767582,0.00108611
322.74054,0.003616586,0.001015761
329.682831,0.00347074,0.00094998
336.774445,0.003329901,0.000888466
344.018585,0.003194008,0.000830944
351.418549,0.003063098,0.000777153
358.977692,0.002937196,0.000726851
366.699463,0.002816915,0.000679002
374.587341,0.002700345,0.000631837
382.644836,0.002586117,0.000587606
390.875702,0.002474956,0.000546431
399.2836,0.002367237,0.000508104
407.872314,0.002262831,0.00047246
416.645813,0.00216154,0.000439315
425.608032,0.002063411,0.000408498
434.763031,0.00196819,0.000379843
444.11499,0.00187549,0.000353197
453.66806,0.001785299,0.000328424
463.426636,0.001697232,0.000305301
473.395142,0.001610161,0.000283313
483.578064,0.001523561,0.000262891
493.980011,0.001436316,0.000243941
504.605713,0.001345302,0.000226358
515.460022,0.001247258,0.00021004
526.547729,0.001130475,0.0001949
537.873962,0.000764467,0.000180852
549.443909,0.000840112,0.000582137
561.262695,0.001046134,0.000540629
573.335632,0.001070678,0.000502214
585.668335,0.001071534,0.000466703
598.266235,0.001060214,0.000433565
611.135254,0.001040862,0.000402742
624.281006,0.001017561,0.000374093
637.709473,0.000991853,0.000347212
651.426941,0.000963921,0.000321639
665.439392,0.000934335,0.000297719
679.753235,0.000903701,0.000276132
694.375,0.000873204,0.000256886
709.311218,0.000843608,0.000238996
724.568848,0.000814386,0.000221907
740.154602,0.00078536,0.000205962
756.075623,0.000756878,0.000191157
772.339111,0.000729091,0.000177381
788.952454,0.000701972,0.000164423
805.923096,0.000675442,0.000152239
823.25885,0.000649491,0.000140891
840.967468,0.000624154,0.000130405
859.057007,0.000599508,0.000120824
877.535706,0.000575738,0.000112062
896.411865,0.000552877,0.00010396
915.69397,0.000530886,9.64E-05
935.39093,0.000509669,8.92E-05
955.511597,0.000489109,8.24E-05
976.065063,0.000469187,7.62E-05
997.060608,0.000449944,7.04E-05
1018.50769,0.000431377,6.50E-05
1040.41626,0.000413501,6.01E-05
1062.79602,0.000396293,5.56E-05
1085.65723,0.000379707,5.13E-05
1109.01013,0.00036373,4.75E-05
1132.86548,0.000348404,4.39E-05
1157.23376,0.000333689,4.06E-05
1182.12634,0.000319554,3.76E-05
1207.55432,0.000305983,3.48E-05
1233.5293,0.000292954,3.21E-05
1260.06311,0.000280443,2.97E-05
1287.16748,0.000268428,2.75E-05
1314.85498,0.000256882,2.54E-05
1343.13794,0.000245785,2.35E-05
1372.02942,0.000235124,2.17E-05
1401.54248,0.000224883,2.01E-05
1431.69006,0.000215034,1.85E-05
1462.48633,0.000205565,1.71E-05
1493.94495,0.000196457,1.58E-05
1526.08032,0.000187673,1.46E-05
1558.90686,0.000179186,1.35E-05
1592.4397,0.000170979,1.25E-05
1626.69373,0.000163,1.15E-05
1661.68457,0.000155203,1.06E-05
1697.42798,0.000147529,9.79E-06
1733.94031,0.000139789,9.03E-06
1771.23804,0.000131594,8.33E-06
1809.33826,0.0001217,7.68E-06
1848.25781,0.000112417,2.38E-05
1888.01453,0.000115475,2.21E-05
1928.62659,0.000113907,2.05E-05
1970.11194,0.000111122,1.91E-05
2012.48975,0.000107887,1.77E-05
2055.77954,0.000104425,1.64E-05
2100,0.000100887,1.53E-05
